Repository: michaeldunn99/battery-microstructure-portal

# Battery Electrode Microstructure Characterization & Transport Portal
An end-to-end characterization and quality control platform for lithium-ion battery electrodes. Combining deterministic 2D cross-section SEM image analysis, 3D grain-boundary reconstruction, and directional tortuosity solving on cloud GPUs via TauFactor.

Developed for **Rudolf-Schwarz Holdings Ltd**.

---

## Key Highlights

- **Interactive 3D Digital Twin**: Real-time orthoslice inspection across XY, XZ, and YZ planes with depth scrubbing ($Z = 0$ to $28\ \mu\text{m}$) and 3D isometric cube rendering.

File: public/multichannel/test_assignments.json (part 1 of 6)
{
  "frozen_method": {
    "frozen_utc": "2026-10-04T13:30:06.332615+00:00",
    "signature": {
      "specification_sha256": "8277b14044162e06cdb03a4905fa102b2c9f91e8d059f1cd0fd497152a17e6c3",
      "known_csv_sha256": "3c782daea78862d3cbda83433d231e8412a126c7dda130af1696f22b2d5e0916",
      "script_sha256": "b917a1116cc4104da36e6aac466354a00e82c966e0568965f92225fccf326d6b"
    },
    "specification": {
      "method": "Fixed nearest batch centroid using equally standardized RMS distance",
      "segmentation_variant": "stacked_three_channel",
      "class_order": [
        "Batch_1",
        "Batch_2",
        "Batch_3"
      ],
      "features": [
        {
          "key": "porosity_pct",
          "label": "Pore-labelled area fraction",
          "unit": "%"
        },
        {
          "key": "porosity_ci95_pct",
          "label": "Porosity uncertainty half-width",
          "unit": "percentage points"
        },
        {
          "key": "active_material_pct",
          "label": "Graphite-labelled area fraction",
          "unit": "%"
        },
        {
          "key": "cbd_pct",
          "label": "Carbon-binder allocation",
          "unit": "%"
        },
        {
          "key": "inclusion_pct",
          "label": "Silicon-labelled area fraction",
          "unit": "%"
        },
        {
          "key": "char_length_scale_cls_um",
          "label": "Pore correlation length",
          "unit": "\u00b5m"
        },
        {
          "key": "throat_through_plane_ly_um",
          "label": "Vertical pore chord",
          "unit": "\u00b5m"
        },
        {
          "key": "chord_in_plane_lx_um",
          "label": "Horizontal pore chord",
          "unit": "\u00b5m"
        },
        {
          "key": "pore_anisotropy_ratio",
          "label": "Horizontal/vertical pore chord ratio",
          "unit": "ratio"
        },
        {
          "key": "particle_aspect_ratio",
          "label": "Silicon-labelled domain aspect ratio",
          "unit": "ratio"
        },
        {
          "key": "particle_d50_um",
          "label": "Silicon-labelled domain diameter D50",
          "unit": "\u00b5m"
        },
        {
          "key": "particle_d90_um",
          "label": "Silicon-labelled domain diameter D90",
          "unit": "\u00b5m"
        },
        {
          "key": "slurry_dispersion_index",
          "label": "Silicon-labelled area spatial variation",
          "unit": "percentage points"
        }
      ],
      "excluded_field": "particle_d10_um, omitted in both methods to retain the previously compared common13 fields",
      "scaling": "Sample standard deviation (ddof=1) across known training crops only; refitted inside each leave-one-out fold",
      "tie_rule": "First class in Batch_1, Batch_2, Batch_3 order; exact ties have zero relative margin",
      "relative_margin_formula": "(runner_up_distance - nearest_distance) / runner_up_distance; zero for an all-zero tie",
      "confidence_combination": "Band the class-level observed validation precision using the user's cutoffs; geometry diagnostics do not alter the band",
      "support_envelope": "Assigned-class distance <=95th percentile (linear interpolation) of known true-class leave-one-crop-out distances",
      "stability": "Fraction of31 leave-one-known-crop-out refits retaining the full-fit assignment",
      "feature_contributions": "(runner-up squared standardized deviation minus assigned squared standardized deviation)/13; sum equals runner-up squared RMS distance minus assigned squared RMS distance",
      "limitations": [
        "The ratings are heuristic assignment support, not calibrated probabilities.",
        "Known crops may share original images; parent-image groups are unavailable. Leave-one-crop-out evaluation can therefore be optimistic.",
        "Per-class precision estimates are based on few crop predictions and unknown test class proportions.",
        "Thirteen equally standardized exported fields retain correlated and derived variables, including porosity uncertainty and the carbon-binder allocation. They are not thirteen independent physical mechanisms.",
        "The support envelope is an empirical distance summary, not a conformal prediction region or a 95% probability statement.",
        "Leave-one-crop-out agreement measures sensitivity to individual known crops, not correctness or uncertainty in phase boundaries.",
        "Silicon-labelled mask boundaries remain unvalidated and can include rims or lines; pore chords do not establish three-dimensional transport.",
        "Three earlier test identities have already been revealed. This is not an untouched external validation exercise; test labels are nevertheless excluded from fitting and confidence calculations.",
        "Batch identity does not establish manufacturing quality. No accept or reject decision is produced."
      ],
      "confidence_policy": "empirical_precision_v2",
      "confidence_policy_v2": {
        "requested_by": "User",
        "threshold_source": "Explicit user instruction; no outcome-based threshold search",
        "revision_context": "Reporting bands revised after the v1 assignment summary. The fitted classifier, features and assignments are unchanged.",
        "score": "100 * correctly assigned known crops / all known crops predicted as the assigned class in leave-one-crop-out evaluation",
        "score_scope": "Class-level observed validation precision; not an individual calibrated probability",
        "thresholds": {
          "High": "strictly greater than70%",
          "Medium": "50% through70%, inclusive",
          "Low": "below50%"
        },
        "other_checks": "Distance margin, omission agreement and empirical support envelope remain diagnostics and do not change this user-defined band"
      },
      "diagnostic_thresholds_v1": {
        "High": {
          "oof_precision_min": 0.85,
          "oof_prediction_count_min": 5,
          "relative_margin_min": 0.25,
          "leave_one_crop_out_agreement_min": 0.9
        },
        "Medium": {
          "oof_precision_min": 0.6,
          "oof_prediction_count_min": 5,
          "relative_margin_min": 0.1,
          "leave_one_crop_out_agreement_min": 0.75
        }
      },
      "confidence_thresholds": {
        "High": "strictly greater than70%",
        "Medium": "50% through70%, inclusive",
        "Low": "below50%"
      }
    },
    "runtime": {
      "python": "3.13.7",
      "numpy": "1.26.4"
    }
  },
  "test_csv_sha256": "582886a16445b227ccc5291090d677076963569fd6e4b8e654f726cdeaba02c1",
  "test_sample_count": 9,
  "known_evaluation": {
    "class_order": [
      "Batch_1",
      "Batch_2",
      "Batch_3"
    ],
    "confusion_matrix_actual_rows_predicted_columns": [
      [
        3,
        4,
        0
      ],
      [
        3,
        2,
        2
      ],
      [
        0,
        4,
        13
      ]
    ],
    "correct": 18,
    "crop_count": 31,
    "accuracy": 0.5806451612903226,
    "balanced_accuracy": 0.4929971988795518,
    "per_class": {
      "Batch_1": {
        "actual_crop_count": 7,
        "oof_prediction_count": 6,
        "oof_correct_predictions": 3,
        "oof_precision": 0.5,
        "oof_recall": 0.42857142857142855,
        "descriptive_binomial_precision_interval95": [
          0.1876163064826506,
          0.8123836935173494
        ],
        "true_class_loo_distance_quantile95": 1.6571128896596925,
        "true_class_loo_distances": [
          1.587523899640543,
          1.6869367425250426,
          1.0789207098937459,
          0.9135271545583441,
          0.8698126691490942,
          0.9798487743197392,
          0.6645675454412252
        ]
      },
      "Batch_2": {
        "actual_crop_count": 7,
        "oof_prediction_count": 10,
        "oof_correct_predictions": 2,
        "oof_precision": 0.2,
        "oof_recall": 0.2857142857142857,
        "descriptive_binomial_precision_interval95": [
          0.05668215145437519,
          0.5098375284633583
        ],
        "true_class_loo_distance_quantile95": 1.1052095819340024,
        "true_class_loo_distances": [
          1.1084193962427735,
          0.7895291212909875,
          0.8139578050047754,
          0.8005023984937361,
          1.0081681878056583,
          1.0977200152135362,
          0.7459943379553376
        ]
      },
      "Batch_3": {
        "actual_crop_count": 17,
        "oof_prediction_count": 15,
        "oof_correct_predictions": 13,
        "oof_precision": 0.8666666666666667,
        "oof_recall": 0.7647058823529411,
        "descriptive_binomial_precision_interval95": [
          0.6211801716767764,
          0.9626387408969346
        ],
        "true_class_loo_distance_quantile95": 1.4335701652477693,
        "true_class_loo_distances": [
          1.8198209825614207,
          0.5967956333120426,
          0.6690044218324388,
          0.6234286543442459,
          0.8114770991401706,
          0.9702000310091946,
          0.6374368855168386,
          0.9717739145722905,
          0.9069964093974391,
          0.6034855531385528,
          0.5789415512852654,
          1.1749352481033517,
          0.6400612596625694,
          0.9261958958670843,
          1.0628070302225316,
          0.6673253898163376,
          1.337007460919357
        ]
      }
    },
    "predictions": [
      {
        "sample_id": "4ih2ggld",
        "actual_batch": "Batch_1",
        "assigned_batch": "Batch_2",
        "runner_up": "Batch_3",
        "correct": false,
        "relative_margin": 0.10273537260178603,
        "true_class_distance": 1.587523899640543,
        "distances": {
          "Batch_1": 1.587523899640543,
          "Batch_2": 1.3911771937583342,
          "Batch_3": 1.5504647695655982
        }
      },
      {
        "sample_id": "5n1q8atc",
        "actual_batch": "Batch_1",
        "assigned_batch": "Batch_2",
        "runner_up": "Batch_1",
        "correct": false,
        "relative_margin": 0.02685338949373715,
        "true_class_distance": 1.6869367425250426,
        "distances": {
          "Batch_1": 1.6869367425250426,
          "Batch_2": 1.6416367731267214,
          "Batch_3": 2.1117079711184146
        }
      },
      {
        "sample_id": "f1vzngrs",
        "actual_batch": "Batch_1",
        "assigned_batch": "Batch_1",
        "runner_up": "Batch_2",
        "correct": true,
        "relative_margin": 0.20677996614256766,
        "true_class_distance": 1.0789207098937459,
        "distances": {
          "Batch_1": 1.0789207098937459,
          "Batch_2": 1.360178341244043,
          "Batch_3": 1.957402945817404
        }
      },
      {
        "sample_id": "ffwubibz",
        "actual_batch": "Batch_1",
        "assigned_batch": "Batch_2",
        "runner_up": "Batch_1",
        "correct": false,
        "relative_margin": 0.004992820633590638,
        "true_class_distance": 0.9135271545583441,
        "distances": {
          "Batch_1": 0.9135271545583441,
          "Batch_2": 0.9089660773317199,
          "Batch_3": 1.3890484649312123
        }
      },
      {
        "sample_id": "fzrt2k6r",
        "actual_batch": "Batch_1",
        "assigned_batch": "Batch_1",
        "runner_up": "Batch_2",
        "correct": true,
        "relative_margin": 0.08997774352472805,
        "true_class_distance": 0.8698126691490942,
        "distances": {
          "Batch_1": 0.8698126691490942,
          "Batch_2": 0.9558147209696619,
          "Batch_3": 1.1883957325492684
        }
      },
      {
        "sample_id": "iv6g2oq0",
        "actual_batch": "Batch_1",
        "assigned_batch": "Batch_2",
        "runner_up": "Batch_1",
        "correct": false,
        "relative_margin": 0.19444998698577592,
        "true_class_distance": 0.9798487743197392,
        "distances": {
          "Batch_1": 0.9798487743197392,
          "Batch_2": 0.7893171929052374,
          "Batch_3": 1.092367841127878
        }
      },
      {
        "sample_id": "uhdslk0o",
        "actual_batch": "Batch_1",
        "assigned_batch": "Batch_1",
        "runner_up": "Batch_2",
        "correct": true,
        "relative_margin": 0.03503845654215448,
        "true_class_distance": 0.6645675454412252,
        "distances": {
          "Batch_1": 0.6645675454412252,
          "Batch_2": 0.6886984771018048,
          "Batch_3": 1.0642152914862464
        }
      },
      {
        "sample_id": "3806gxp0",
        "actual_batch": "Batch_2",
        "assigned_batch": "Batch_3",
        "runner_up": "Batch_2",
        "correct": false,
        "relative_margin": 0.24999021088268494,
        "true_class_distance": 1.1084193962427735,
        "distances": {
          "Batch_1": 1.451845268526891,
          "Batch_2": 1.1084193962427735,
          "Batch_3": 0.8313253976295842
        }
      },
      {
        "sample_id": "avn74qx1",
        "actual_batch": "Batch_2",
        "assigned_batch": "Batch_2",
        "runner_up": "Batch_3",
        "correct": true,
        "relative_margin": 0.00951269167340711,
        "true_class_distance": 0.7895291212909875,
        "distances": {
          "Batch_1": 1.1781796825479562,
          "Batch_2": 0.7895291212909875,
          "Batch_3": 0.7971118000743291
        }
      },
      {
        "sample_id": "b3esycq1",
        "actual_batch": "Batch_2",
        "assigned_batch": "Batch_1",
        "runner_up": "Batch_2",
        "correct": false,
        "relative_margin": 0.4965909819259708,
        "true_class_distance": 0.8139578050047754,
        "distances": {
          "Batch_1": 0.40975369937114614,
          "Batch_2": 0.8139578050047754,
          "Batch_3": 1.068954741614737
        }
      },
      {
        "sample_id": "epqdaau9",
        "actual_batch": "Batch_2",
        "assigned_batch": "Batch_1",
        "runner_up": "Batch_2",
        "correct": false,
        "relative_margin": 0.4598680748745608,
        "true_class_distance": 0.8005023984937361,
        "distances": {
          "Batch_1": 0.43237690156595315,
          "Batch_2": 0.8005023984937361,
          "Batch_3": 1.2676455789640115
        }
      },
      {
        "sample_id": "i9jiqjwl",
        "actual_batch": "Batch_2",
        "assigned_batch": "Batch_1",
        "runner_up": "Batch_2",
        "correct": false,
        "relative_margin": 0.47243549085120207,
        "true_class_distance": 1.0081681878056583,
        "distances": {
          "Batch_1": 0.5318737551391253,
          "Batch_2": 1.0081681878056583,
          "Batch_3": 1.3987067256246577
        }
      },
      {
        "sample_id": "r17byphk",
        "actual_batch": "Batch_2",
        "assigned_batch": "Batch_3",
        "runner_up": "Batch_2",
        "correct": false,
        "relative_margin": 0.14001855948782246,
        "true_class_distance": 1.0977200152135362,
        "distances": {
          "Batch_1": 1.2425372799482428,
          "Batch_2": 1.0977200152135362,
          "Batch_3": 0.9440188399623863
        }
      },
      {
        "sample_id": "rxax5ozo",
        "actual_batch": "Batch_2",
        "assigned_batch": "Batch_2",
        "runner_up": "Batch_1",
        "correct": true,
        "relative_margin": 0.14969152267400102,
        "true_class_distance": 0.7459943379553376,
        "distances": {
          "Batch_1": 0.877322004716803,
          "Batch_2": 0.7459943379553376,
          "Batch_3": 1.0098985098980988
        }
      },
      {
        "sample_id": "0grcilhi",
        "actual_batch": "Batch_3",
        "assigned_batch": "Batch_3",
        "runner_up": "Batch_2",
        "correct": true,
        "relative_margin": 0.1730971178420385,
        "true_class_distance": 1.8198209825614207,
        "distances": {
          "Batch_1": 2.595586232641485,
          "Batch_2": 2.2007674925648453,
          "Batch_3": 1.8198209825614207
        }
      },
      {
        "sample_id": "71vgq3fw",
        "actual_batch": "Batch_3",
        "assigned_batch": "Batch_3",
        "runner_up": "Batch_2",
        "correct": true,
        "relative_margin": 0.3413934982362827,
        "true_class_distance": 0.5967956333120426,
        "distances": {
          "Batch_1": 1.2232764019339502,
          "Batch_2": 0.9061490157079407,
          "Batch_3": 0.5967956333120426
        }
      },
      {
        "sample_id": "9luzk4jm",
        "actual_batch": "Batch_3",
        "assigned_batch": "Batch_3",
        "runner_up": "Batch_2",
        "correct": true,
        "relative_margin": 0.1833801490168862,
        "true_class_distance": 0.6690044218324388,
        "distances": {
          "Batch_1": 1.1870987609062686,
          "Batch_2": 0.8192360509324339,
          "Batch_3": 0.6690044218324388
        }
      },
      {
        "sample_id": "cfe5vt7s",
        "actual_batch": "Batch_3",
        "assigned_batch": "Batch_2",
        "runner_up": "Batch_3",
        "correct": false,
        "relative_margin": 0.5216042308596722,
        "true_class_distance": 0.6234286543442459,
        "distances": {
          "Batch_1": 0.6447610923099844,
          "Batch_2": 0.29824563059913506,
          "Batch_3": 0.6234286543442459
        }
      },
      {
        "sample_id": "hawkfj64",
        "actual_batch": "Batch_3",
        "assigned_batch": "Batch_3",
        "runner_up": "Batch_2",
        "correct": true,
        "relative_margin": 0.353424139034629,
        "true_class_distance": 0.8114770991401706,
        "distances": {
          "Batch_1": 1.6125356790337813,
          "Batch_2": 1.2550377274038558,
          "Batch_3": 0.8114770991401706
        }
      },
      {
        "sample_id": "hzumfsms",
        "actual_batch": "Batch_3",
        "assigned_batch": "Batch_3",
        "runner_up": "Batch_2",
        "correct": true,
        "relative_margin": 0.20836618222116451,
        "true_class_distance": 0.9702000310091946,
        "distances": {
          "Batch_1": 1.5813177413983948,
          "Batch_2": 1.225566681488393,
          "Batch_3": 0.9702000310091946
        }
      },
      {
        "sample_id": "kbdh4tri",
        "actual_batch": "Batch_3",
        "assigned_batch": "Batch_3",
        "runner_up": "Batch_2",
        "correct": true,
        "relative_margin": 0.2908689529213475,
        "true_class_distance": 0.6374368855168386,
        "distances": {
          "Batch_1": 1.1465565640241835,
          "Batch_2": 0.898898571911121,
          "Batch_3": 0.6374368855168386
        }
      },
      {
        "sample_id": "mgxahqnk",
        "actual_batch": "Batch_3",
        "assigned_batch": "Batch_3",
        "runner_up": "Batch_2",
        "correct": true,
        "relative_margin": 0.3362136281995621,
        "true_class_distance": 0.9717739145722905,
        "distances": {
          "Batch_1": 1.9010583162513683,
          "Batch_2": 1.4639859386333507,
          "Batch_3": 0.9717739145722905
        }
      },
      {
        "sample_id": "pl8uabbv",
        "actual_batch": "Batch_3",
        "assigned_batch": "Batch_2",
        "runner_up": "Batch_1",
        "correct": false,
        "relative_margin": 0.23658973056807603,
        "true_class_distance": 0.9069964093974391,
        "distances": {
          "Batch_1": 0.7882432537370117,
          "Batch_2": 0.6017529947132685,
          "Batch_3": 0.9069964093974391
        }
      },
      {
        "sample_id": "ptg8lmto",
        "actual_batch": "Batch_3",
        "assigned_batch": "Batch_3",
        "runner_up": "Batch_2",
        "correct": true,
        "relative_margin": 0.2317646865463488,
        "true_class_distance": 0.6034855531385528,
        "distances": {
          "Batch_1": 1.0164412185049134,
          "Batch_2": 0.7855477905923703,
          "Batch_3": 0.6034855531385528
        }
      },
      {
        "sample_id": "tuy3zymq",
        "actual_batch": "Batch_3",
        "assigned_batch": "Batch_3",
        "runner_up": "Batch_2",
        "correct": true,
        "relative_margin": 0.3780067424931557,
        "true_class_distance": 0.5789415512852654,
        "distances": {
          "Batch_1": 1.195973230754957,
          "Batch_2": 0.93078428792919,
          "Batch_3": 0.5789415512852654
        }
      },
      {
        "sample_id": "ufdvpb81",
        "actual_batch": "Batch_3",
        "assigned_batch": "Batch_2",
        "runner_up": "Batch_1",
        "correct": false,
        "relative_margin": 0.018683008597351985,
        "true_class_distance": 1.1749352481033517,
        "distances": {
          "Batch_1": 1.004013495980309,
          "Batch_2": 0.9852555032030516,
          "Batch_3": 1.1749352481033517
        }
      },
      {
        "sample_id": "utfgcjfa",
        "actual_batch": "Batch_3",
        "assigned_batch": "Batch_3",
        "runner_up": "Batch_2",
        "correct": true,
        "relative_margin": 0.21539625232829823,
        "true_class_distance": 0.6400612596625694,
        "distances": {
          "Batch_1": 1.1903184564135094,
          "Batch_2": 0.8157764496561994,
          "Batch_3": 0.6400612596625694
        }
      },
      {
        "sample_id": "vc2whyaq",
        "actual_batch": "Batch_3",
        "assigned_batch": "Batch_3",
        "runner_up": "Batch_2",
        "correct": true,
        "relative_margin": 0.0749285338520488,
        "true_class_distance": 0.9261958958670843,
        "distances": {
          "Batch_1": 1.2351458229157828,
          "Batch_2": 1.0012155057855316,
          "Batch_3": 0.9261958958670843
        }
      },
      {
        "sample_id": "x77cy643",
        "actual_batch": "Batch_3",
        "assigned_batch": "Batch_2",
        "runner_up": "Batch_3",
        "correct": false,
        "relative_margin": 0.05487405084688963,
        "true_class_distance": 1.0628070302225316,
        "distances": {
          "Batch_1": 1.321652987712211,
          "Batch_2": 1.0044865032056687,
          "Batch_3": 1.0628070302225316
        }
      },
      {
        "sample_id": "x7u69zsw",
        "actual_batch": "Batch_3",
        "assigned_batch": "Batch_3",
        "runner_up": "Batch_2",
        "correct": true,
        "relative_margin": 0.41119148778138664,
        "true_class_distance": 0.6673253898163376,
        "distances": {
          "Batch_1": 1.3924096603514964,
          "Batch_2": 1.133348747459297,
          "Batch_3": 0.6673253898163376
        }
      },
      {
        "sample_id": "xgj4xftb",
        "actual_batch": "Batch_3",
        "assigned_batch": "Batch_3",
        "runner_up": "Batch_2",
        "correct": true,
        "relative_margin": 0.26723159274860603,
        "true_class_distance": 1.337007460919357,
        "distances": {
          "Batch_1": 2.162322396961372,
          "Batch_2": 1.8245975777455483,
          "Batch_3": 1.337007460919357
        }
      }
    ],
    "precision_interval_note": "Wilson intervals assume independent Bernoulli outcomes; shown descriptively only because crop dependence is unresolved.",
    "evaluation_scope": "Fixed-rule leave-one-known-crop-out; scaling and centroids refitted using the other30 crops in each fold."
  },
  "assignment_counts": {
    "Batch_1": 3,
    "Batch_2": 3,
    "Batch_3": 3
  },
  "confidence_counts": {
    "High": 3,
    "Medium": 3,
    "Low": 3
  },
  "assignments": [
    {
      "sample_id": "0eryguqq",
      "third_channel": "ETD",
      "assigned_batch": "Batch_3",
      "runner_up": "Batch_2",
      "confidence": "High",
      "confidence_meaning": "User-defined band of class-level observed validation precision; not individual probability",
      "distances": {
        "Batch_1": 1.47276925960853,
        "Batch_2": 1.2111890440337778,
        "Batch_3": 0.7576107254603253
      },
      "relative_margin": 0.37449011020017375,
      "squared_distance_margin": 0.8930048890549361,
      "leave_one_crop_out_agreement": 1.0,
      "leave_one_crop_out_votes": {
        "Batch_1": 0,
        "Batch_2": 0,
        "Batch_3": 31
      },
      "assigned_class_oof_precision": 0.8666666666666667,
      "assigned_class_oof_prediction_count": 15,
      "assigned_class_support_distance95": 1.4335701652477693,
      "within_assigned_class_support": true,
      "confidence_checks": {
        "High": {
          "class_oof_precision": true,
          "class_oof_prediction_count": true,
          "relative_margin": true,
          "leave_one_crop_out_agreement": true,
          "within_assigned_class_support": true
        },
        "Medium": {
          "class_oof_precision": true,
          "class_oof_prediction_count": true,
          "relative_margin": true,
          "leave_one_crop_out_agreement": true,
          "within_assigned_class_support": true
        }
      },
      "unmet_medium_conditions": [],
      "top_supporting_features": [
        {
          "key": "cbd_pct",
          "label": "Carbon-binder allocation",
          "unit": "%",
          "value": 8.285802948021722,
          "known_batches": {
            "Batch_1": {
              "mean": 4.779996541817186,
              "sample_sd": 0.9372073152770343,
              "min": 3.4413113936674145,
              "max": 6.183287784679089
            },
            "Batch_2": {
              "mean": 5.355124605025104,
              "sample_sd": 0.8758504261624781,
              "min": 4.016438128480013,
              "max": 6.41484375
            },
            "Batch_3": {
              "mean": 7.147463501671734,
              "sample_sd": 1.2128371525894557,
              "min": 5.405558613098514,
              "max": 9.837869888063837
            }
          },
          "assigned_minus_runner_squared_distance_support": 0.24831045835836757,
          "standardized_difference_from_assigned_mean": 0.7573316522486395,
          "difference_from_batch3_mean": 1.1383394463499883
        },
        {
          "key": "porosity_pct",
          "label": "Pore-labelled area fraction",
          "unit": "%",
          "value": 16.571605896043444,
          "known_batches": {
            "Batch_1": {
              "mean": 9.559995542547805,
              "sample_sd": 1.8744157419622132,
              "min": 6.882622787334829,
              "max": 12.366575569358178
            },
            "Batch_2": {
              "mean": 10.710254097865345,
              "sample_sd": 1.751704327496341,
              "min": 8.032876256960026,
              "max": 12.829696085164835
            },
            "Batch_3": {
              "mean": 14.29492957581789,
              "sample_sd": 2.425674236818969,
              "min": 10.811117226197029,
              "max": 19.675739776127674
            }
          },
          "assigned_minus_runner_squared_distance_support": 0.24831003189336304,
          "standardized_difference_from_assigned_mean": 0.7573307378850629,
          "difference_from_batch3_mean": 2.276676320225551
        },
        {
          "key": "porosity_ci95_pct",
          "label": "Porosity uncertainty half-width",
          "unit": "percentage points",
          "value": 2.0385181468780047,
          "known_batches": {
            "Batch_1": {
              "mean": 1.3238353733736037,
              "sample_sd": 0.28298244084780283,
              "min": 0.8859804375500789,
              "max": 1.7441928177337473
            },
            "Batch_2": {
              "mean": 1.4242135932832307,
              "sample_sd": 0.26641433338043014,
              "min": 1.1691093680329043,
              "max": 1.9167400192990929
            },
            "Batch_3": {
              "mean": 1.6851403448798474,
              "sample_sd": 0.323277349417848,
              "min": 1.3604704664177902,
              "max": 2.536964396334454
            }
          },
          "assigned_minus_runner_squared_distance_support": 0.17357897304238665,
          "standardized_difference_from_assigned_mean": 1.0564131136153052,
          "difference_from_batch3_mean": 0.35337780199815727
        },
        {
          "key": "active_material_pct",
          "label": "Graphite-labelled area fraction",
          "unit": "%",
          "value": 62.286656322730806,
          "known_batches": {
            "Batch_1": {
              "mean": 74.05232989303984,
              "sample_sd": 5.108136283154705,
              "min": 66.30219195488164,
              "max": 79.00943239424915
            },
            "Batch_2": {
              "mean": 70.88407626998196,
              "sample_sd": 5.654978098834914,
              "min": 65.11982044800837,
              "max": 79.35346332258825
            },
            "Batch_3": {
              "mean": 64.74152023802083,
              "sample_sd": 5.954046249358144,
              "min": 56.811825335254355,
              "max": 76.50881422586988
            }
          },
          "assigned_minus_runner_squared_distance_support": 0.11118045778135333,
          "standardized_difference_from_assigned_mean": -0.3581894156893497,
          "difference_from_batch3_mean": -2.4548639152900193
        },
        {
          "key": "pore_anisotropy_ratio",
          "label": "Horizontal/vertical pore chord ratio",
          "unit": "ratio",
          "value": 1.19834471083356,
          "known_batches": {
            "Batch_1": {
              "mean": 1.149255879590981,
              "sample_sd": 0.07375642985011151,
              "min": 0.9990092063621879,
              "max": 1.2224054630423247
            },
            "Batch_2": {
              "mean": 1.1224033631547206,
              "sample_sd": 0.03495954296095892,
              "min": 1.0499627304758197,
              "max": 1.1562149232297358
            },
            "Batch_3": {
              "mean": 1.1447587964964119,
              "sample_sd": 0.0438691357939885,
              "min": 1.0870540129236255,
              "max": 1.2305804065950272
            }
          },
          "assigned_minus_runner_squared_distance_support": 0.0904216254113246,
          "standardized_difference_from_assigned_mean": 1.0796583238405584,
          "difference_from_batch3_mean": 0.05358591433714843
        }
      ],
      "top_counter_features": [
        {
          "key": "particle_d50_um",
          "label": "Silicon-labelled domain diameter D50",
          "unit": "\u00b5m",
          "value": 0.16448811606198854,
          "known_batches": {
            "Batch_1": {
              "mean": 0.1716191040806086,
              "sample_sd": 0.011027298108547343,
              "min": 0.15706373285785546,
              "max": 0.18498192550829798
            },
            "Batch_2": {
              "mean": 0.17400017690533873,
              "sample_sd": 0.00948172000971743,
              "min": 0.16205112036071437,
              "max": 0.18923493915151202
            },
            "Batch_3": {
              "mean": 0.17781198402329035,
              "sample_sd": 0.007286398578621344,
              "min": 0.16205112036071437,
              "max": 0.1913259964331453
            }
          },
          "assigned_minus_runner_squared_distance_support": -0.0861961074245377,
          "standardized_difference_from_assigned_mean": -1.511718837035038,
          "difference_from_batch3_mean": -0.013323867961301805
        },
        {
          "key": "particle_d90_um",
          "label": "Silicon-labelled domain diameter D90",
          "unit": "\u00b5m",
          "value": 0.5792842192337824,
          "known_batches": {
            "Batch_1": {
              "mean": 0.5286953406993339,
              "sample_sd": 0.06486547896983083,
              "min": 0.4351946487255507,
              "max": 0.6115669352294596
            },
            "Batch_2": {
              "mean": 0.5886945784335669,
              "sample_sd": 0.06059322777047549,
              "min": 0.5285044229959446,
              "max": 0.6786695950944265
            },
            "Batch_3": {
              "mean": 0.6546904489981883,
              "sample_sd": 0.05578028214610776,
              "min": 0.5505547584592935,
              "max": 0.7389052755226956
            }
          },
          "assigned_minus_runner_squared_distance_support": -0.07160205587265962,
          "standardized_difference_from_assigned_mean": -0.972395335530616,
          "difference_from_batch3_mean": -0.07540622976440614
        }
      ],
      "features": [
        {
          "key": "porosity_pct",
          "label": "Pore-labelled area fraction",
          "unit": "%",
          "value": 16.571605896043444,
          "known_batches": {
            "Batch_1": {
              "mean": 9.559995542547805,
              "sample_sd": 1.8744157419622132,
              "min": 6.882622787334829,
              "max": 12.366575569358178
            },
            "Batch_2": {
              "mean": 10.710254097865345,
              "sample_sd": 1.751704327496341,
              "min": 8.032876256960026,
              "max": 12.829696085164835
            },
            "Batch_3": {
              "mean": 14.29492957581789,
              "sample_sd": 2.425674236818969,
              "min": 10.811117226197029,
              "max": 19.675739776127674
            }
          },
          "assigned_minus_runner_squared_distance_support": 0.24831003189336304,
          "standardized_difference_from_assigned_mean": 0.7573307378850629,
          "difference_from_batch3_mean": 2.276676320225551
        },
        {
          "key": "porosity_ci95_pct",
          "label": "Porosity uncertainty half-width",
          "unit": "percentage points",
          "value": 2.0385181468780047,
          "known_batches": {
            "Batch_1": {
              "mean": 1.3238353733736037,
              "sample_sd": 0.28298244084780283,
              "min": 0.8859804375500789,
              "max": 1.7441928177337473
            },
            "Batch_2": {
              "mean": 1.4242135932832307,
              "sample_sd": 0.26641433338043014,
              "min": 1.1691093680329043,
              "max": 1.9167400192990929
            },
            "Batch_3": {
              "mean": 1.6851403448798474,
              "sample_sd": 0.323277349417848,
              "min": 1.3604704664177902,
              "max": 2.536964396334454
            }
          },
          "assigned_minus_runner_squared_distance_support": 0.17357897304238665,
          "standardized_difference_from_assigned_mean": 1.0564131136153052,
          "difference_from_batch3_mean": 0.35337780199815727
        },
        {
          "key": "active_material_pct",
          "label": "Graphite-labelled area fraction",
          "unit": "%",
          "value": 62.286656322730806,
          "known_batches": {
            "Batch_1": {
              "mean": 74.05232989303984,
              "sample_sd": 5.108136283154705,
              "min": 66.30219195488164,
              "max": 79.00943239424915
            },
            "Batch_2": {
              "mean": 70.88407626998196,
              "sample_sd": 5.654978098834914,
              "min": 65.11982044800837,
              "max": 79.35346332258825
            },
            "Batch_3": {
              "mean": 64.74152023802083,
              "sample_sd": 5.954046249358144,
              "min": 56.811825335254355,
              "max": 76.50881422586988
            }
          },
          "assigned_minus_runner_squared_distance_support": 0.11118045778135333,
          "standardized_difference_from_assigned_mean": -0.3581894156893497,
          "difference_from_batch3_mean": -2.4548639152900193
        },
        {
          "key": "cbd_pct",
          "label": "Carbon-binder allocation",
          "unit": "%",
          "value": 8.285802948021722,
          "known_batches": {
            "Batch_1": {
              "mean": 4.779996541817186,
              "sample_sd": 0.9372073152770343,
              "min": 3.4413113936674145,
              "max": 6.183287784679089
            },
            "Batch_2": {
              "mean": 5.355124605025104,
              "sample_sd": 0.8758504261624781,
              "min": 4.016438128480013,
              "max": 6.41484375
            },
            "Batch_3": {
              "mean": 7.147463501671734,
              "sample_sd": 1.2128371525894557,
              "min": 5.405558613098514,
              "max": 9.837869888063837
            }
          },
          "assigned_minus_runner_squared_distance_support": 0.24831045835836757,
          "standardized_difference_from_assigned_mean": 0.7573316522486395,
          "difference_from_batch3_mean": 1.1383394463499883
        },
        {
          "key": "inclusion_pct",
          "label": "Silicon-labelled area fraction",
          "unit": "%",
          "value": 21.141737781225757,
          "known_batches": {
            "Batch_1": {
              "mean": 16.387674564412354,
              "sample_sd": 4.896126905583768,
              "min": 12.740389233954453,
              "max": 24.463140852671344
            },
            "Batch_2": {
              "mean": 18.40566963215269,
              "sample_sd": 4.703732286725256,
              "min": 11.563527006840161,
              "max": 24.31635735865343
            },
            "Batch_3": {
              "mean": 20.96355018616127,
              "sample_sd": 4.394971728661518,
              "min": 12.329178421817561,
              "max": 28.194393343455648
            }
          },
          "assigned_minus_runner_squared_distance_support": 0.024660447306297663,
          "standardized_difference_from_assigned_mean": 0.03695265579730008,
          "difference_from_batch3_mean": 0.178187595064486
        },
        {
          "key": "char_length_scale_cls_um",
          "label": "Pore correlation length",
          "unit": "\u00b5m",
          "value": 2.1005583870562723,
          "known_batches": {
            "Batch_1": {
              "mean": 1.9578275376922536,
              "sample_sd": 0.3013775261125307,
              "min": 1.548469576354593,
              "max": 2.5354911351678595
            },
            "Batch_2": {
              "mean": 2.0167785045185966,
              "sample_sd": 0.23086267218964468,
              "min": 1.8115027244048196,
              "max": 2.4950563838900006
            },
            "Batch_3": {
              "mean": 2.048468006593265,
              "sample_sd": 0.2506030665274526,
              "min": 1.7224732209459395,
              "max": 2.8170734418151064
            }
          },
          "assigned_minus_runner_squared_distance_support": 0.005200882816170389,
          "standardized_difference_from_assigned_mean": 0.2064181228193274,
          "difference_from_batch3_mean": 0.05209038046300751
        },
        {
          "key": "throat_through_plane_ly_um",
          "label": "Vertical pore chord",
          "unit": "\u00b5m",
          "value": 0.5253206915783603,
          "known_batches": {
            "Batch_1": {
              "mean": 0.4216997536753347,
              "sample_sd": 0.061150251431148384,
              "min": 0.3412688031393068,
              "max": 0.5146452145214522
            },
            "Batch_2": {
              "mean": 0.48792886673638447,
              "sample_sd": 0.061986381509978934,
              "min": 0.4063079470198676,
              "max": 0.5631798516687267
            },
            "Batch_3": {
              "mean": 0.5186518856626458,
              "sample_sd": 0.050790629119385845,
              "min": 0.4662371134020619,
              "max": 0.6396102075154235
            }
          },
          "assigned_minus_runner_squared_distance_support": 0.023416532527009634,
          "standardized_difference_from_assigned_mean": 0.10000546836000368,
          "difference_from_batch3_mean": 0.006668805915714393
        },
        {
          "key": "chord_in_plane_lx_um",
          "label": "Horizontal pore chord",
          "unit": "\u00b5m",
          "value": 0.6295152722443559,
          "known_batches": {
            "Batch_1": {
              "mean": 0.48738348271579024,
